Repository: MontseBravo/materiales-db

File: Data_limpio.csv (part 1 of 3)
Standard,Material,Heat_Treatment,Ultimate_Strength_MPa,Yield_Strength_MPa,Elongation_pct,Hardness_Bhn,Elastic_Modulus_MPa,Shear_Modulus_MPa,Poisson_Ratio,Density_kg_m3
ANSI,Steel SAE 1015,as-rolled,421.0,314.0,39.0,126.0,207000,79000,0.3,7860
ANSI,Steel SAE 1015,normalized,424.0,324.0,37.0,121.0,207000,79000,0.3,7860
ANSI,Steel SAE 1015,annealed,386.0,284.0,37.0,111.0,207000,79000,0.3,7860
ANSI,Steel SAE 1020,as-rolled,448.0,331.0,36.0,143.0,207000,79000,0.3,7860
ANSI,Steel SAE 1020,normalized,441.0,346.0,35.8,131.0,207000,79000,0.3,7860
ANSI,Steel SAE 1020,annealed,395.0,295.0,36.5,111.0,207000,79000,0.3,7860
ANSI,Steel SAE 1022,as-rolled,503.0,359.0,35.0,149.0,207000,79000,0.3,7860
ANSI,Steel SAE 1022,normalized,483.0,359.0,34.0,143.0,207000,79000,0.3,7860
ANSI,Steel SAE 1022,annealed,450.0,317.0,35.0,137.0,207000,79000,0.3,7860
ANSI,Steel SAE 1030,as-rolled,552.0,345.0,32.0,179.0,207000,79000,0.3,7860
ANSI,Steel SAE 1030,normalized,517.0,345.0,32.0,149.0,207000,79000,0.3,7860
ANSI,Steel SAE 1030,annealed,464.0,341.0,31.0,126.0,207000,79000,0.3,7860
ANSI,Steel SAE 1030,tempered at 400 F,848.0,648.0,17.0,495.0,207000,79000,0.3,7860
ANSI,Steel SAE 1040,as-rolled,621.0,414.0,25.0,201.0,207000,79000,0.3,7860
ANSI,Steel SAE 1040,normalized,590.0,374.0,28.0,170.0,207000,79000,0.3,7860
ANSI,Steel SAE 1040,annealed,519.0,353.0,30.0,149.0,207000,79000,0.3,7860
ANSI,Steel SAE 1040,tempered at 400 F,779.0,593.0,19.0,262.0,207000,79000,0.3,7860
ANSI,Steel SAE 1050,as-rolled,724.0,414.0,20.0,229.0,207000,79000,0.3,7860
ANSI,Steel SAE 1050,normalized,748.0,427.0,20.0,217.0,207000,79000,0.3,7860
ANSI,Steel SAE 1050,annealed,636.0,365.0,23.7,187.0,207000,79000,0.3,7860
ANSI,Steel SAE 1050,tempered at 600 F,979.0,724.0,14.0,321.0,207000,79000,0.3,7860
ANSI,Steel SAE 1060,as-rolled,814.0,483.0,17.0,241.0,207000,79000,0.3,7860
ANSI,Steel SAE 1060,normalized,776.0,421.0,18.0,229.0,207000,79000,0.3,7860
ANSI,Steel SAE 1060,annealed,626.0,372.0,22.5,179.0,207000,79000,0.3,7860
ANSI,Steel SAE 1060,tempered at 600 F,1103.0,779.0,13.0,321.0,207000,79000,0.3,7860
ANSI,Steel SAE 1080,as-rolled,965.0,586.0,12.0,293.0,207000,79000,0.3,7860
ANSI,Steel SAE 1080,normalized,1010.0,524.0,11.0,293.0,207000,79000,0.3,7860
ANSI,Steel SAE 1080,annealed,615.0,376.0,24.7,174.0,207000,79000,0.3,7860
ANSI,Steel SAE 1080,tempered at 600 F,1303.0,979.0,12.0,388.0,207000,79000,0.3,7860
ANSI,Steel SAE 1095,as-rolled,965.0,572.0,9.0,293.0,207000,79000,0.3,7860
ANSI,Steel SAE 1095,normalized,1014.0,500.0,9.5,293.0,207000,79000,0.3,7860
ANSI,Steel SAE 1095,annealed,657.0,379.0,13.0,192.0,207000,79000,0.3,7860
ANSI,Steel SAE 1095,tempered at 400 F,1289.0,827.0,10.0,401.0,207000,79000,0.3,7860
ANSI,Steel SAE 1117,as-rolled,487.0,305.0,33.0,143.0,207000,79000,0.3,7860
ANSI,Steel SAE 1117,normalized,467.0,303.0,33.5,137.0,207000,79000,0.3,7860
ANSI,Steel SAE 1117,annealed,429.0,279.0,32.8,121.0,207000,79000,0.3,7860
ANSI,Steel SAE 1118,as-rolled,521.0,316.0,32.0,149.0,207000,79000,0.3,7860
ANSI,Steel SAE 1118,normalized,477.0,319.0,33.5,143.0,207000,79000,0.3,7860
ANSI,Steel SAE 1118,annealed,450.0,284.0,34.5,131.0,207000,79000,0.3,7860
ANSI,Steel SAE 1137,as-rolled,627.0,379.0,28.0,192.0,207000,79000,0.3,7860
ANSI,Steel SAE 1137,normalized,669.0,396.0,22.5,197.0,207000,79000,0.3,7860
ANSI,Steel SAE 1137,annealed,584.0,345.0,26.8,174.0,207000,79000,0.3,7860
ANSI,Steel SAE 1137,tempered at 400 F,1082.0,938.0,5.0,352.0,207000,79000,0.3,7860
ANSI,Steel SAE 1141,as-rolled,676.0,359.0,22.0,192.0,207000,79000,0.3,7860
ANSI,Steel SAE 1141,normalized,707.0,405.0,22.7,201.0,207000,79000,0.3,7860
ANSI,Steel SAE 1141,annealed,598.0,353.0,25.5,163.0,207000,79000,0.3,7860
ANSI,Steel SAE 1141,tempered at 400 F,1634.0,1213.0,6.0,461.0,207000,79000,0.3,7860
ANSI,Steel SAE 1144,as-rolled,703.0,421.0,21.0,212.0,207000,79000,0.3,7860
ANSI,Steel SAE 1144,normalized,667.0,400.0,21.0,197.0,207000,79000,0.3,7860
ANSI,Steel SAE 1144,annealed,584.0,346.0,24.8,167.0,207000,79000,0.3,7860
ANSI,Steel SAE 1144,tempered at 400 F,876.0,627.0,17.0,277.0,207000,79000,0.3,7860
ANSI,Steel SAE 1340,normalized,836.0,558.0,22.0,248.0,207000,79000,0.3,7860
ANSI,Steel SAE 1340,annealed,703.0,436.0,25.5,207.0,207000,79000,0.3,7860
ANSI,Steel SAE 1340,tempered at 400 F,1806.0,1593.0,11.0,505.0,207000,79000,0.3,7860
ANSI,Steel SAE 3140,normalized,891.0,600.0,19.7,262.0,207000,79000,0.3,7860
ANSI,Steel SAE 3140,annealed,689.0,422.0,24.5,197.0,207000,79000,0.3,7860
ANSI,Steel SAE 4037,tempered at 400 F,1027.0,758.0,6.0,310.0,207000,79000,0.3,7860
ANSI,Steel SAE 4042,tempered at 400 F,1800.0,1662.0,12.0,516.0,207000,79000,0.3,7860
ANSI,Steel SAE 4130,normalized,669.0,436.0,25.5,197.0,207000,79000,0.3,7860
ANSI,Steel SAE 4130,annealed,560.0,360.0,28.2,156.0,207000,79000,0.3,7860
ANSI,Steel SAE 4130,tempered at 400 F,1627.0,1462.0,10.0,467.0,207000,79000,0.3,7860
ANSI,Steel SAE 4140,normalized,1020.0,655.0,17.7,302.0,207000,79000,0.3,7860
ANSI,Steel SAE 4140,annealed,655.0,417.0,25.7,197.0,207000,79000,0.3,7860
ANSI,Steel SAE 4140,tempered at 400 F,1772.0,1641.0,8.0,510.0,207000,79000,0.3,7860
ANSI,Steel SAE 4150,normalized,1155.0,734.0,11.7,321.0,207000,79000,0.3,7860
ANSI,Steel SAE 4150,annealed,729.0,379.0,20.2,197.0,207000,79000,0.3,7860
ANSI,Steel SAE 4150,tempered at 400 F,1931.0,1724.0,10.0,530.0,207000,79000,0.3,7860
ANSI,Steel SAE 4320,normalized,793.0,464.0,20.8,235.0,207000,79000,0.3,7860
ANSI,Steel SAE 4320,annealed,579.0,425.0,29.0,163.0,207000,79000,0.3,7860
ANSI,Steel SAE 4340,normalized,1279.0,862.0,12.2,363.0,207000,79000,0.3,7860
ANSI,Steel SAE 4340,annealed,745.0,472.0,22.0,217.0,207000,79000,0.3,7860
ANSI,Steel SAE 4340,tempered at 400 F,1875.0,1675.0,10.0,520.0,207000,79000,0.3,7860
ANSI,Steel SAE 4620,normalized,574.0,366.0,29.0,174.0,207000,79000,0.3,7860
ANSI,Steel SAE 4620,annealed,512.0,372.0,31.3,149.0,207000,79000,0.3,7860
ANSI,Steel SAE 4820,normalized,755.0,484.0,24.0,229.0,207000,79000,0.3,7860
ANSI,Steel SAE 4820,annealed,681.0,464.0,22.3,197.0,207000,79000,0.3,7860
ANSI,Steel SAE 5046,tempered at 400 F,1744.0,1407.0,9.0,482.0,207000,79000,0.3,7860
ANSI,Steel SAE 5130,tempered at 400 F,1613.0,1517.0,10.0,475.0,207000,79000,0.3,7860
ANSI,Steel SAE 5140,normalized,793.0,472.0,22.7,229.0,207000,79000,0.3,7860
ANSI,Steel SAE 5140,annealed,572.0,293.0,28.6,167.0,207000,79000,0.3,7860
ANSI,Steel SAE 5140,tempered at 400 F,1793.0,1641.0,9.0,490.0,207000,79000,0.3,7860
ANSI,Steel SAE 5150,normalized,870.0,529.0,20.7,255.0,207000,79000,0.3,7860
ANSI,Steel SAE 5150,annealed,676.0,357.0,22.0,197.0,207000,79000,0.3,7860
ANSI,Steel SAE 5150,tempered at 400 F,1944.0,1731.0,5.0,525.0,207000,79000,0.3,7860
ANSI,Steel SAE 5160,normalized,957.0,531.0,17.5,269.0,207000,79000,0.3,7860
ANSI,Steel SAE 5160,annealed,722.0,276.0,17.2,197.0,207000,79000,0.3,7860
ANSI,Steel SAE 5160,tempered at 400 F,2220.0,1793.0,4.0,627.0,207000,79000,0.3,7860
ANSI,Steel SAE 6150,normalized,939.0,615.0,21.8,269.0,207000,79000,0.3,7860
ANSI,Steel SAE 6150,annealed,667.0,412.0,23.0,197.0,207000,79000,0.3,7860
ANSI,Steel SAE 6150,tempered at 400 F,1931.0,1689.0,8.0,538.0,207000,79000,0.3,7860
ANSI,Steel SAE 8620,normalized,633.0,357.0,26.3,183.0,207000,79000,0.3,7860
ANSI,Steel SAE 8620,annealed,536.0,385.0,31.3,149.0,207000,79000,0.3,7860
ANSI,Steel SAE 8630,normalized,650.0,429.0,23.5,187.0,207000,79000,0.3,7860
ANSI,Steel SAE 8630,annealed,564.0,372.0,29.0,156.0,207000,79000,0.3,7860
ANSI,Steel SAE 8630,tempered at 400 F,1641.0,1503.0,9.0,465.0,207000,79000,0.3,7860
ANSI,Steel SAE 8640,tempered at 400 F,1862.0,1669.0,10.0,505.0,207000,79000,0.3,7860
ANSI,Steel SAE 8650,normalized,1024.0,688.0,14.0,302.0,207000,79000,0.3,7860
ANSI,Steel SAE 8650,annealed,715.0,386.0,22.5,212.0,207000,79000,0.3,7860
ANSI,Steel SAE 8650,tempered at 400 F,1937.0,1675.0,10.0,525.0,207000,79000,0.3,7860
ANSI,Steel SAE 8660,tempered at 800 F,1634.0,1551.0,13.0,460.0,207000,79000,0.3,7860
ANSI,Steel SAE 8740,normalized,929.0,607.0,16.0,269.0,207000,79000,0.3,7860
ANSI,Steel SAE 8740,annealed,695.0,415.0,22.2,201.0,207000,79000,0.3,7860
ANSI,Steel SAE 8740,tempered at 400 F,1999.0,1655.0,10.0,578.0,207000,79000,0.3,7860
ANSI,Steel SAE 9255,normalized,933.0,579.0,19.7,269.0,207000,79000,0.3,7860
ANSI,Steel SAE 9255,annealed,774.0,486.0,21.7,229.0,207000,79000,0.3,7860
ANSI,Steel SAE 9255,tempered at 400 F,2103.0,2048.0,1.0,601.0,207000,79000,0.3,7860
ANSI,Steel SAE 9260,tempered at 800 F,1758.0,1503.0,8.0,470.0,207000,79000,0.3,7860
ANSI,Steel SAE 9310,normalized,907.0,571.0,18.8,269.0,207000,79000,0.3,7860
ANSI,Steel SAE 9310,annealed,820.0,440.0,17.3,241.0,207000,79000,0.3,7860
ANSI,Steel SAE 30201,annealed,793.0,379.0,55.0,170.0,193000,743000,0.3,8030
ANSI,Steel SAE 30201,1/4-hard,862.0,517.0,20.0,170.0,193000,743000,0.3,8030
ANSI,Steel SAE 30201,1/2-hard,1034.0,758.0,10.0,170.0,193000,743000,0.3,8030
ANSI,Steel SAE 30201,3/4-hard,1207.0,931.0,5.0,170.0,193000,743000,0.3,8030
ANSI,Steel SAE 30201,Full-hard,1276.0,965.0,4.0,170.0,193000,743000,0.3,8030
ANSI,Steel SAE 30202,annealed,724.0,379.0,55.0,170.0,193000,743000,0.3,8030
ANSI,Steel SAE 30202,1/4-hard,862.0,517.0,12.0,170.0,193000,743000,0.3,8030
ANSI,Steel SAE 30301,annealed,758.0,276.0,60.0,165.0,193000,743000,0.3,8030
ANSI,Steel SAE 30301,1/4-hard,862.0,517.0,25.0,170.0,193000,743000,0.3,8030
ANSI,Steel SAE 30301,1/2-hard,1034.0,758.0,15.0,170.0,193000,743000,0.3,8030
ANSI,Steel SAE 30301,3/4-hard,1207.0,931.0,12.0,170.0,193000,743000,0.3,8030
ANSI,Steel SAE 30301,Full-hard,1276.0,965.0,8.0,170.0,193000,743000,0.3,8030
ANSI,Steel SAE 30302,annealed,621.0,255.0,55.0,155.0,193000,743000,0.3,8030
ANSI,Steel SAE 30302,1/4-hard,862.0,517.0,12.0,170.0,193000,743000,0.3,8030
ANSI,Steel SAE 30302B,annealed,655.0,276.0,50.0,165.0,193000,743000,0.3,8030
ANSI,Steel SAE 30303,annealed,621.0,241.0,50.0,160.0,193000,743000,0.3,8030
ANSI,Steel SAE 30304,annealed,586.0,241.0,55.0,150.0,193000,743000,0.3,8030
ANSI,Steel SAE 30304L,annealed,552.0,207.0,55.0,140.0,193000,743000,0.3,8030
ANSI,Steel SAE 30305,annealed,586.0,255.0,55.0,156.0,193000,743000,0.3,8030
ANSI,Steel SAE 30308,annealed,586.0,241.0,55.0,150.0,193000,743000,0.3,8030
ANSI,Steel SAE 30309,annealed,621.0,276.0,45.0,165.0,193000,743000,0.3,8030
ANSI,Steel SAE 30310,annealed,655.0,276.0,45.0,170.0,193000,743000,0.3,8030
ANSI,Steel SAE 30314,annealed,689.0,345.0,45.0,170.0,193000,743000,0.3,8030
ANSI,Steel SAE 30316,annealed,586.0,241.0,55.0,150.0,193000,743000,0.3,8030
ANSI,Steel SAE 30316L,annealed,538.0,207.0,55.0,145.0,193000,743000,0.3,8030
ANSI,Steel SAE 30317,annealed,621.0,276.0,50.0,160.0,193000,743000,0.3,8030
ANSI,Steel SAE 30321,annealed,600.0,241.0,55.0,150.0,193000,743000,0.3,8030
ANSI,Steel SAE 30347,annealed,634.0,241.0,50.0,160.0,193000,743000,0.3,8030
ANSI,Steel SAE 30348,annealed,634.0,241.0,50.0,160.0,193000,743000,0.3,8030
ANSI,Steel SAE 51403,annealed,517.0,276.0,30.0,155.0,200000,769000,0.3,8030
ANSI,Steel SAE 51403,tempered at 400 F,1310.0,1000.0,15.0,390.0,200000,769000,0.3,8030
ANSI,Steel SAE 51405,annealed,483.0,276.0,30.0,150.0,200000,769000,0.3,8030
ANSI,Steel SAE 51410,annealed,517.0,276.0,30.0,155.0,200000,769000,0.3,8030
ANSI,Steel SAE 51410,tempered at 400 F,1310.0,1000.0,15.0,390.0,200000,769000,0.3,8030
ANSI,Steel SAE 51414,annealed,827.0,655.0,17.0,235.0,200000,769000,0.3,8030
ANSI,Steel SAE 51414,tempered at 400 F,1379.0,1034.0,15.0,415.0,200000,769000,0.3,8030
ANSI,Steel SAE 51416,annealed,517.0,276.0,30.0,155.0,200000,769000,0.3,8030
ANSI,Steel SAE 51416,tempered at 400 F,1310.0,1000.0,15.0,390.0,200000,769000,0.3,8030
ANSI,Steel SAE 51420,annealed,655.0,345.0,25.0,195.0,200000,769000,0.3,8030
ANSI,Steel SAE 51420,tempered at 600 F,1586.0,1344.0,8.0,500.0,200000,769000,0.3,8030
ANSI,Steel SAE 51430,annealed,517.0,310.0,30.0,155.0,200000,769000,0.3,8030
ANSI,Steel SAE 51430F,annealed,552.0,379.0,25.0,170.0,200000,769000,0.3,8030
ANSI,Steel SAE 51431,annealed,862.0,655.0,20.0,260.0,200000,769000,0.3,8030
ANSI,Steel SAE 51431,tempered at 400 F,1413.0,1069.0,15.0,415.0,200000,769000,0.3,8030
ANSI,Steel SAE 51440A,annealed,724.0,414.0,20.0,215.0,200000,769000,0.3,8030
ANSI,Steel SAE 51440A,tempered at 600 F,1793.0,1655.0,5.0,510.0,200000,769000,0.3,8030
ANSI,Steel SAE 51440C,annealed,758.0,448.0,13.0,230.0,200000,769000,0.3,8030
ANSI,Steel SAE 51440C,tempered at 600 F,1965.0,1896.0,2.0,580.0,200000,769000,0.3,8030
ANSI,Steel SAE 51446,annealed,552.0,345.0,23.0,170.0,200000,769000,0.3,8030
ANSI,Steel SAE 51501,annealed,483.0,207.0,28.0,160.0,200000,769000,0.3,8030
ANSI,Steel SAE 51502,annealed,483.0,207.0,30.0,150.0,200000,769000,0.3,8030
ANSI,Grey cast iron class 20,Not specified,138.0,138.0,16.0,170.0,80000,32000,0.25,7160
ANSI,Grey cast iron class 25,Not specified,172.0,172.0,16.0,170.0,98000,39000,0.25,7160
ANSI,Grey cast iron class 30,Not specified,207.0,207.0,16.0,170.0,100000,40000,0.25,7160
ANSI,Grey cast iron class 35,Not specified,241.0,241.0,16.0,170.0,110000,44000,0.25,7160
ANSI,Grey cast iron class 40,Not specified,276.0,276.0,16.0,170.0,117000,47000,0.25,7160
ANSI,Grey cast iron class 50,Not specified,345.0,345.0,16.0,170.0,124000,50000,0.25,7160
ANSI,Grey cast iron class 60,Not specified,414.0,414.0,16.0,170.0,137000,55000,0.25,7160
ANSI,Malleable cast iron,Not specified,276.0,207.0,4.0,170.0,172000,68000,0.27,7160
ANSI,Malleable cast iron,Not specified,414.0,317.0,4.0,170.0,172000,68000,0.27,7160
ANSI,Malleable cast iron,Not specified,552.0,427.0,4.0,170.0,172000,68000,0.27,7160
ANSI,Malleable cast iron,Not specified,689.0,538.0,4.0,170.0,172000,68000,0.27,7160
ANSI,Nodular cast iron,Not specified,414.0,276.0,5.0,170.0,159000,66000,0.2,7160
ANSI,Nodular cast iron,Not specified,552.0,365.0,5.0,170.0,159000,66000,0.2,7160
ANSI,Nodular cast iron,Not specified,689.0,455.0,5.0,170.0,159000,66000,0.2,7160
ANSI,Nodular cast iron,Not specified,827.0,552.0,5.0,170.0,159000,66000,0.2,7160
ANSI,Copper Alloy C80100,Not specified,172.0,62.0,40.0,170.0,108000,40000,0.35,8930
ANSI,High-Copper Alloy C81300,Not specified,365.0,248.0,11.0,170.0,108000,40000,0.35,8930
ANSI,High-Copper Alloy C81500,Not specified,352.0,276.0,17.0,170.0,108000,40000,0.35,8930
ANSI,High-Copper Alloy C81700,Not specified,634.0,469.0,8.0,170.0,108000,40000,0.35,8930
ANSI,Red brass C83300,Not specified,221.0,69.0,35.0,170.0,100000,37000,0.34,8500
ANSI,Red brass C83400,Not specified,241.0,69.0,30.0,170.0,100000,37000,0.34,8500
ANSI,Red brass C83600,Not specified,255.0,117.0,30.0,170.0,100000,37000,0.34,8500
ANSI,Red brass C83800,Not specified,241.0,110.0,25.0,170.0,100000,37000,0.34,8500
ANSI,Semi-red Brass C84200,Not specified,241.0,97.0,27.0,170.0,100000,37000,0.34,8500
ANSI,Semi-red Brass C84400,Not specified,234.0,97.0,26.0,170.0,100000,37000,0.34,8500
ANSI,Semi-red Brass C84500,Not specified,241.0,97.0,28.0,170.0,100000,37000,0.34,8500
ANSI,Semi-red Brass C84800,Not specified,241.0,97.0,30.0,170.0,100000,37000,0.34,8500
ANSI,Yellow Brass C85200,Not specified,262.0,90.0,35.0,170.0,100000,37000,0.34,8500
ANSI,Yellow Brass C85400,Not specified,234.0,83.0,35.0,170.0,100000,37000,0.34,8500
ANSI,Yellow Brass C85500,Not specified,414.0,159.0,40.0,170.0,100000,37000,0.34,8500
ANSI,Yellow Brass C85700,Not specified,345.0,124.0,40.0,170.0,100000,37000,0.34,8500
ANSI,Yellow Brass C85800,Not specified,379.0,207.0,15.0,170.0,100000,37000,0.34,8500
ANSI,Manganese Bronze C86100,Not specified,655.0,345.0,20.0,170.0,120000,45000,0.31,8800
ANSI,Manganese Bronze C86200,Not specified,655.0,331.0,20.0,170.0,120000,45000,0.31,8800
ANSI,Manganese Bronze C86300,Not specified,793.0,572.0,15.0,170.0,120000,45000,0.31,8800
ANSI,Manganese Bronze C86400,Not specified,448.0,172.0,20.0,170.0,120000,45000,0.31,8800
ANSI,Manganese Bronze C86500,Not specified,490.0,193.0,30.0,170.0,120000,45000,0.31,8800
ANSI,Manganese Bronze C86700,Not specified,586.0,290.0,20.0,170.0,120000,45000,0.31,8800
ANSI,Manganese Bronze C86800,Not specified,565.0,262.0,22.0,170.0,120000,45000,0.31,8800
ANSI,Silicon Brass C87200,Not specified,379.0,172.0,30.0,170.0,120000,45000,0.31,8800
ANSI,Silicon Bronze C87400,Not specified,379.0,165.0,30.0,170.0,120000,45000,0.31,8800
ANSI,Silicon Bronze C87500,Not specified,462.0,207.0,21.0,170.0,120000,45000,0.31,8800
ANSI,Silicon Bronze C87600,Not specified,455.0,221.0,20.0,170.0,120000,45000,0.31,8800
ANSI,Silicon Bronze C87800,Not specified,586.0,345.0,25.0,170.0,120000,45000,0.31,8800
ANSI,Silicon Bronze C87900,Not specified,483.0,241.0,25.0,170.0,120000,45000,0.31,8800
ANSI,Tin Bronze C90200,Not specified,262.0,110.0,30.0,170.0,120000,45000,0.31,8800
ANSI,Tin Bronze C90300,Not specified,310.0,145.0,30.0,170.0,120000,45000,0.31,8800
ANSI,Tin Bronze C90500,Not specified,310.0,152.0,25.0,170.0,120000,45000,0.31,8800
ANSI,Tin Bronze C90700,Not specified,303.0,152.0,20.0,170.0,120000,45000,0.31,8800
ANSI,Tin Bronze C90900,Not specified,276.0,138.0,15.0,170.0,120000,45000,0.31,8800
ANSI,Tin Bronze C91000,Not specified,221.0,172.0,2.0,170.0,120000,45000,0.31,8800
ANSI,Tin Bronze C91100,Not specified,241.0,172.0,2.0,170.0,120000,45000,0.31,8800
ANSI,Tin Bronze C91300,Not specified,241.0,207.0,0.5,170.0,120000,45000,0.31,8800
ANSI,Tin Bronze C91600,Not specified,303.0,152.0,16.0,170.0,120000,45000,0.31,8800
ANSI,Tin Bronze C91700,Not specified,303.0,152.0,16.0,170.0,120000,45000,0.31,8800
ANSI,Leaded Tin Bronze C92200,Not specified,276.0,138.0,30.0,170.0,120000,45000,0.31,8800
ANSI,Leaded Tin Bronze C92300,Not specified,276.0,138.0,25.0,170.0,120000,45000,0.31,8800
ANSI,Leaded Tin Bronze C92500,Not specified,303.0,138.0,20.0,170.0,120000,45000,0.31,8800
ANSI,Leaded Tin Bronze C92600,Not specified,303.0,138.0,30.0,170.0,120000,45000,0.31,8800
ANSI,Leaded Tin Bronze C92700,Not specified,290.0,145.0,20.0,170.0,120000,45000,0.31,8800
ANSI,Leaded Tin Bronze C92800,Not specified,276.0,207.0,1.0,170.0,120000,45000,0.31,8800
ANSI,Leaded Tin Bronze C92900,Not specified,324.0,179.0,20.0,170.0,120000,45000,0.31,8800
ANSI,High Leaded Tin Bronze C93200,Not specified,241.0,124.0,20.0,170.0,120000,45000,0.31,8800
ANSI,High Leaded Tin Bronze C93400,Not specified,221.0,110.0,20.0,170.0,120000,45000,0.31,8800
ANSI,High Leaded Tin Bronze C93500,Not specified,221.0,110.0,20.0,170.0,120000,45000,0.31,8800
ANSI,High Leaded Tin Bronze C93700,Not specified,241.0,124.0,20.0,170.0,120000,45000,0.31,8800
ANSI,High Leaded Tin Bronze C93800,Not specified,207.0,110.0,18.0,170.0,120000,45000,0.31,8800
ANSI,High Leaded Tin Bronze C93900,Not specified,221.0,152.0,7.0,170.0,120000,45000,0.31,8800
ANSI,High Leaded Tin Bronze C94300,Not specified,186.0,90.0,15.0,170.0,120000,45000,0.31,8800
ANSI,High Leaded Tin Bronze C94400,Not specified,221.0,110.0,18.0,170.0,120000,45000,0.31,8800
ANSI,High Leaded Tin Bronze C94500,Not specified,172.0,83.0,12.0,170.0,120000,45000,0.31,8800
ANSI,Nickel-Tin Bronze C94700,Not specified,345.0,159.0,35.0,170.0,120000,45000,0.31,8800
ANSI,Nickel-Tin Bronze C94800,Not specified,310.0,159.0,35.0,170.0,120000,45000,0.31,8800
ANSI,Aluminum Bronze C95200,Not specified,552.0,186.0,35.0,170.0,120000,45000,0.32,8800
ANSI,Aluminum Bronze C95300,Not specified,517.0,186.0,25.0,170.0,120000,45000,0.32,8800
ANSI,Aluminum Bronze C95400,Not specified,586.0,241.0,18.0,170.0,120000,45000,0.32,8800
ANSI,Aluminum Bronze C95500,Not specified,689.0,303.0,12.0,170.0,120000,45000,0.32,8800
ANSI,Aluminum Bronze C95600,Not specified,517.0,234.0,18.0,170.0,120000,45000,0.32,8800
ANSI,Aluminum Bronze C95700,Not specified,655.0,310.0,26.0,170.0,120000,45000,0.32,8800
ANSI,Aluminum Bronze C95800,Not specified,655.0,262.0,25.0,170.0,120000,45000,0.32,8800
ANSI,Copper-Nickel C96200,Not specified,310.0,172.0,20.0,170.0,100000,37000,0.34,8500
ANSI,Copper-Nickel C96300,Not specified,517.0,379.0,10.0,170.0,100000,37000,0.34,8500
ANSI,Copper-Nickel C96400,Not specified,469.0,255.0,28.0,170.0,100000,37000,0.34,8500
ANSI,Copper-Nickel C96600,Not specified,758.0,483.0,7.0,170.0,100000,37000,0.34,8500
ANSI,Nickel Silver C97300,Not specified,241.0,117.0,20.0,170.0,100000,37000,0.34,8500
ANSI,Nickel Silver C97400,Not specified,262.0,117.0,20.0,170.0,100000,37000,0.34,8500
ANSI,Nickel Silver C97600,Not specified,310.0,165.0,20.0,170.0,100000,37000,0.34,8500
ANSI,Nickel Silver C97800,Not specified,379.0,207.0,15.0,170.0,100000,37000,0.34,8500
ANSI,Special Alloy C99300,Not specified,655.0,379.0,2.0,170.0,100000,37000,0.34,8500
ANSI,Special Alloy C99400,Not specified,455.0,234.0,25.0,170.0,100000,37000,0.34,8500
ANSI,Special Alloy C99500,Not specified,483.0,276.0,12.0,170.0,100000,37000,0.34,8500
ANSI,Special Alloy C99700,Not specified,379.0,172.0,25.0,170.0,100000,37000,0.34,8500
ANSI,Special Alloy C99750,Not specified,448.0,221.0,30.0,170.0,100000,37000,0.34,8500
ANSI,Copper Alloy C10100,Not specified,221.0,69.0,55.0,170.0,108000,40000,0.35,8930
ANSI,Copper Alloy C15000,Not specified,200.0,41.0,54.0,170.0,108000,40000,0.35,8930
ANSI,Copper Alloy C15500,Not specified,276.0,124.0,40.0,170.0,108000,40000,0.35,8930
ANSI,Copper Alloy C15715,Not specified,359.0,303.0,27.0,170.0,108000,40000,0.35,8930
ANSI,Copper Alloy C15720,Not specified,441.0,372.0,25.0,170.0,108000,40000,0.35,8930
ANSI,Copper Alloy C15760,Not specified,483.0,448.0,22.0,170.0,108000,40000,0.35,8930
ANSI,Copper Alloy C16200,Not specified,241.0,48.0,57.0,170.0,108000,40000,0.35,8930
ANSI,Copper Alloy C16500,Not specified,276.0,97.0,53.0,170.0,108000,40000,0.35,8930
ANSI,Copper Alloy C17000,Not specified,483.0,221.0,45.0,170.0,108000,40000,0.35,8930
ANSI,Copper Alloy C17300,Not specified,469.0,172.0,48.0,170.0,108000,40000,0.35,8930
ANSI,Copper Alloy C17500,Not specified,310.0,172.0,28.0,170.0,108000,40000,0.35,8930
ANSI,Copper Alloy C18200,Not specified,234.0,97.0,40.0,170.0,108000,40000,0.35,8930
ANSI,Copper Alloy C18900,Not specified,262.0,62.0,48.0,170.0,108000,40000,0.35,8930
ANSI,Copper Alloy C19000,Not specified,262.0,138.0,50.0,170.0,108000,40000,0.35,8930
ANSI,Copper Alloy C19100,Not specified,248.0,69.0,27.0,170.0,108000,40000,0.35,8930
ANSI,Copper Alloy C19200,Not specified,255.0,76.0,40.0,170.0,108000,40000,0.35,8930
ANSI,Copper Alloy C19400,Not specified,310.0,165.0,32.0,170.0,108000,40000,0.35,8930
ANSI,Copper Alloy C19500,Not specified,552.0,448.0,15.0,170.0,108000,40000,0.35,8930
ANSI,Copper Alloy C21000,Not specified,234.0,69.0,45.0,170.0,108000,40000,0.35,8930
ANSI,Commercial bronze C22000,Not specified,255.0,69.0,50.0,170.0,105000,40000,0.32,8800
ANSI,Red brass C23000,Not specified,269.0,69.0,55.0,170.0,105000,40000,0.32,8800
ANSI,Low brass C24000,Not specified,290.0,83.0,55.0,170.0,105000,40000,0.32,8800
ANSI,Cartridge brass C26000,Not specified,303.0,76.0,66.0,170.0,105000,40000,0.32,8800
ANSI,Yellow brass C26800,Not specified,317.0,97.0,65.0,170.0,105000,40000,0.32,8800
ANSI,Muntz metal C28000,Not specified,372.0,145.0,52.0,170.0,105000,40000,0.32,8800
ANSI,Leaded commercial bronze C31400,Not specified,255.0,83.0,45.0,170.0,105000,40000,0.32,8800
ANSI,Low-leaded brass C33000,Not specified,324.0,103.0,60.0,170.0,105000,40000,0.32,8800
ANSI,High-leaded brass C34200,Not specified,338.0,117.0,52.0,170.0,105000,40000,0.32,8800
ANSI,Medium-leaded brass C35000,Not specified,310.0,90.0,66.0,170.0,105000,40000,0.32,8800
ANSI,Leaded Muntz metal C36500,as-rolled,372.0,138.0,45.0,170.0,105000,40000,0.32,8800
ANSI,Architectural bronze C38500,as-extruded,414.0,138.0,30.0,170.0,105000,40000,0.32,8800
ANSI,Copper Alloy C40500,Not specified,269.0,83.0,49.0,170.0,105000,40000,0.32,8800
ANSI,Copper Alloy C40800,Not specified,290.0,90.0,43.0,170.0,105000,40000,0.32,8800
ANSI,Copper Alloy C41100,Not specified,269.0,76.0,43.0,170.0,105000,40000,0.32,8800
ANSI,Copper Alloy C41300,Not specified,283.0,83.0,45.0,170.0,105000,40000,0.32,8800
ANSI,Copper Alloy C41500,Not specified,317.0,117.0,44.0,170.0,105000,40000,0.32,8800
ANSI,Copper Alloy C42200,Not specified,296.0,103.0,46.0,170.0,105000,40000,0.32,8800
ANSI,Copper Alloy C42500,Not specified,310.0,124.0,49.0,170.0,105000,40000,0.32,8800
ANSI,Copper Alloy C43000,Not specified,317.0,124.0,55.0,170.0,105000,40000,0.32,8800
ANSI,Copper Alloy C43400,Not specified,310.0,103.0,49.0,170.0,105000,40000,0.32,8800
ANSI,Copper Alloy C43500,Not specified,317.0,110.0,46.0,170.0,105000,40000,0.32,8800
ANSI,Copper Alloy C44300,Not specified,331.0,124.0,65.0,170.0,105000,40000,0.32,8800
ANSI,Copper Alloy C46400,Not specified,379.0,172.0,50.0,170.0,105000,40000,0.32,8800
ANSI,Copper Alloy C48200,Not specified,386.0,172.0,43.0,170.0,105000,40000,0.32,8800
ANSI,Copper Alloy C48500,Not specified,393.0,172.0,40.0,170.0,105000,40000,0.32,8800
ANSI,Copper Alloy C50500,Not specified,276.0,97.0,48.0,170.0,105000,40000,0.32,8800
ANSI,Copper Alloy C51000,Not specified,324.0,131.0,64.0,170.0,105000,40000,0.32,8800
ANSI,Copper Alloy C51100,Not specified,345.0,317.0,48.0,170.0,105000,40000,0.32,8800
ANSI,Copper Alloy C52100,Not specified,379.0,165.0,70.0,170.0,105000,40000,0.32,8800
ANSI,Copper Alloy C52400,Not specified,455.0,193.0,70.0,170.0,105000,40000,0.32,8800
ANSI,Copper Alloy C54400,Not specified,303.0,131.0,50.0,170.0,105000,40000,0.32,8800
ANSI,Copper Alloy C60800,Not specified,414.0,186.0,55.0,170.0,105000,40000,0.32,8800
ANSI,Copper Alloy C61000,Not specified,359.0,117.0,45.0,170.0,105000,40000,0.32,8800
ANSI,Copper Alloy C61300,Not specified,483.0,207.0,42.0,170.0,105000,40000,0.32,8800
ANSI,Copper Alloy C61400,Not specified,524.0,228.0,45.0,170.0,105000,40000,0.32,8800
ANSI,Copper Alloy C61500,Not specified,483.0,152.0,55.0,170.0,105000,40000,0.32,8800
ANSI,Copper Alloy C61800,Not specified,552.0,269.0,28.0,170.0,105000,40000,0.32,8800
ANSI,Copper Alloy C61900,Not specified,634.0,338.0,30.0,170.0,105000,40000,0.32,8800
ANSI,Copper Alloy C62300,Not specified,517.0,241.0,35.0,170.0,105000,40000,0.32,8800
ANSI,Copper Alloy C62400,Not specified,621.0,276.0,18.0,170.0,105000,40000,0.32,8800
ANSI,Copper Alloy C62500,as-extruded,689.0,379.0,21.0,170.0,105000,40000,0.32,8800
ANSI,Copper Alloy C63000,Not specified,621.0,345.0,20.0,170.0,105000,40000,0.32,8800
ANSI,Copper Alloy C63200,Not specified,621.0,310.0,25.0,170.0,105000,40000,0.32,8800
ANSI,Copper Alloy C63800,Not specified,565.0,372.0,36.0,170.0,105000,40000,0.32,8800
ANSI,Copper Alloy C64200,Not specified,517.0,241.0,32.0,170.0,105000,40000,0.32,8800
ANSI,Copper Alloy C65100,Not specified,276.0,103.0,55.0,170.0,105000,40000,0.32,8800
ANSI,Copper Alloy C65500,Not specified,386.0,145.0,63.0,170.0,105000,40000,0.32,8800
ANSI,Copper Alloy C66700,Not specified,316.0,83.0,60.0,170.0,105000,40000,0.32,8800
ANSI,Copper Alloy C67400,Not specified,483.0,234.0,28.0,170.0,105000,40000,0.32,8800
ANSI,Copper Alloy C67500,Not specified,448.0,207.0,33.0,170.0,105000,40000,0.32,8800
ANSI,Copper Alloy C68700,Not specified,414.0,186.0,55.0,170.0,105000,40000,0.32,8800
ANSI,Copper Alloy C68800,Not specified,565.0,379.0,36.0,170.0,105000,40000,0.32,8800
ANSI,Copper Alloy C69000,Not specified,565.0,359.0,35.0,170.0,105000,40000,0.32,8800
ANSI,Copper Alloy C69400,Not specified,552.0,276.0,25.0,170.0,105000,40000,0.32,8800
ANSI,Copper Alloy C70400,Not specified,276.0,262.0,46.0,170.0,105000,40000,0.32,8800
ANSI,Copper Alloy C70600,Not specified,303.0,110.0,42.0,170.0,105000,40000,0.32,8800
ANSI,Copper Alloy C71000,Not specified,338.0,90.0,40.0,170.0,105000,40000,0.32,8800
ANSI,Copper Alloy C71500,Not specified,372.0,138.0,45.0,170.0,105000,40000,0.32,8800
ANSI,Copper Alloy C72200,Not specified,317.0,124.0,46.0,170.0,105000,40000,0.32,8800
ANSI,Copper Alloy C72500,Not specified,379.0,152.0,35.0,170.0,105000,40000,0.32,8800
ANSI,Copper Alloy C73500,Not specified,345.0,103.0,37.0,170.0,105000,40000,0.32,8800
ANSI,Copper Alloy C74500,Not specified,338.0,124.0,50.0,170.0,105000,40000,0.32,8800
ANSI,Copper Alloy C75200,Not specified,386.0,172.0,45.0,170.0,105000,40000,0.32,8800
ANSI,Copper Alloy C75400,Not specified,365.0,124.0,43.0,170.0,105000,40000,0.32,8800
ANSI,Copper Alloy C75700,Not specified,359.0,124.0,48.0,170.0,105000,40000,0.32,8800
ANSI,Copper Alloy C76390,Not specified,621.0,586.0,6.0,170.0,105000,40000,0.32,8800
ANSI,Copper Alloy C77000,Not specified,414.0,186.0,40.0,170.0,105000,40000,0.32,8800
ANSI,Copper Alloy C78200,Not specified,365.0,159.0,40.0,170.0,105000,40000,0.32,8800
ANSI,Aluminum Alloy 201.0,Cast (T7),414.0,345.0,3.0,110.0,73000,26000,0.33,2700
ANSI,Aluminum Alloy 204.0,Cast (T4),310.0,193.0,6.0,170.0,73000,26000,0.33,2700
ANSI,Aluminum Alloy 208.0,Cast (F),131.0,83.0,1.5,40.0,73000,26000,0.33,2700
ANSI,Aluminum Alloy 242.0,Cast (T61),221.0,138.0,11.0,90.0,73000,26000,0.33,2700
ANSI,Aluminum Alloy 242.0,Cast (T77),165.0,90.0,1.0,60.0,73000,26000,0.33,2700
ANSI,Aluminum Alloy 295.0,Cast (T4),200.0,90.0,6.0,45.0,73000,26000,0.33,2700
ANSI,Aluminum Alloy 295.0,Cast (T6),221.0,138.0,3.0,60.0,73000,26000,0.33,2700
ANSI,Aluminum Alloy 295.0,Cast (T62),248.0,193.0,11.0,80.0,73000,26000,0.33,2700
ANSI,Aluminum Alloy 295.0,Cast (T7),200.0,110.0,3.0,55.0,73000,26000,0.33,2700
ANSI,Aluminum Alloy 319.0,Cast (F),159.0,90.0,1.5,55.0,73000,26000,0.33,2700
ANSI,Aluminum Alloy 319.0,Cast (T6),214.0,138.0,1.5,65.0,73000,26000,0.33,2700
ANSI,Aluminum Alloy 328.0,Cast (F),172.0,97.0,1.0,45.0,73000,26000,0.33,2700
ANSI,Aluminum Alloy 328.0,Cast (T6),234.0,145.0,1.0,65.0,73000,26000,0.33,2700
ANSI,Aluminum Alloy 355.0,Cast (T51),172.0,124.0,11.0,50.0,73000,26000,0.33,2700
ANSI,Aluminum Alloy 355.0,Cast (T6),221.0,138.0,2.0,70.0,73000,26000,0.33,2700
ANSI,Aluminum Alloy 355.0,Cast (T71),207.0,152.0,11.0,60.0,73000,26000,0.33,2700
ANSI,Aluminum Alloy C355.0,Cast (T6),248.0,172.0,2.5,75.0,73000,26000,0.33,2700
ANSI,Aluminum Alloy 356.0,Cast (T51),159.0,110.0,11.0,45.0,73000,26000,0.33,2700
ANSI,Aluminum Alloy 356.0,Cast (T6),207.0,138.0,3.0,55.0,73000,26000,0.33,2700
ANSI,Aluminum Alloy 356.0,Cast (T7),214.0,200.0,11.0,60.0,73000,26000,0.33,2700
ANSI,Aluminum Alloy 356.0,Cast (T71),172.0,124.0,3.0,45.0,73000,26000,0.33,2700
ANSI,Aluminum Alloy A356.0,Cast (T6),234.0,165.0,3.5,70.0,73000,26000,0.33,2700
ANSI,Aluminum Alloy 443.0,Cast (F),117.0,48.0,3.0,25.0,73000,26000,0.33,2700
ANSI,Aluminum Alloy B443.0,Cast (F),117.0,41.0,3.0,25.0,73000,26000,0.33,2700
ANSI,Aluminum Alloy 512.0,Cast (F),117.0,69.0,11.0,35.0,73000,26000,0.33,2700
ANSI,Aluminum Alloy 514.0,Cast (F),152.0,62.0,6.0,35.0,73000,26000,0.33,2700
ANSI,Aluminum Alloy 520.0,Cast (T4),290.0,152.0,12.0,60.0,73000,26000,0.33,2700
ANSI,Aluminum Alloy 535.0,Cast (F or T5),241.0,124.0,9.0,60.0,73000,26000,0.33,2700
ANSI,Aluminum Alloy 705.0,Cast (F or T5),207.0,117.0,5.0,50.0,73000,26000,0.33,2700
ANSI,Aluminum Alloy 707.0,Cast (T5),228.0,152.0,2.0,70.0,73000,26000,0.33,2700
ANSI,Aluminum Alloy 707.0,Cast (T7),255.0,207.0,1.0,65.0,73000,26000,0.33,2700
ANSI,Aluminum Alloy 710.0,Cast (F or T5),221.0,138.0,2.0,60.0,73000,26000,0.33,2700
ANSI,Aluminum Alloy 712.0,Cast (F or T5),234.0,172.0,4.0,60.0,73000,26000,0.33,2700
ANSI,Aluminum Alloy 713.0,Cast (F or T5),221.0,152.0,3.0,60.0,73000,26000,0.33,2700
ANSI,Aluminum Alloy 771.0,Cast (T5),290.0,262.0,1.5,85.0,73000,26000,0.33,2700
ANSI,Aluminum Alloy 771.0,Cast (T51),221.0,186.0,3.0,70.0,73000,26000,0.33,2700
ANSI,Aluminum Alloy 771.0,Cast (T52),248.0,207.0,1.5,70.0,73000,26000,0.33,2700
ANSI,Aluminum Alloy 771.0,Cast (T53),248.0,186.0,1.5,170.0,73000,26000,0.33,2700
ANSI,Aluminum Alloy 771.0,Cast (T6),290.0,241.0,5.0,75.0,73000,26000,0.33,2700
ANSI,Aluminum Alloy 771.0,Cast (T71),331.0,310.0,2.0,105.0,73000,26000,0.33,2700
ANSI,Aluminum Alloy 852.0,Cast (T5),165.0,124.0,11.0,45.0,73000,26000,0.33,2700
ANSI,Aluminum Alloy 1060-O,Wrought,69.0,28.0,43.0,19.0,73000,26000,0.33,2700
ANSI,Aluminum Alloy 1060-H12,Wrought,83.0,76.0,16.0,23.0,73000,26000,0.33,2700
ANSI,Aluminum Alloy 1060-H14,Wrought,97.0,90.0,12.0,26.0,73000,26000,0.33,2700
ANSI,Aluminum Alloy 1060-H16,Wrought,110.0,103.0,8.0,30.0,73000,26000,0.33,2700
ANSI,Aluminum Alloy 1060-H18,Wrought,131.0,124.0,6.0,35.0,73000,26000,0.33,2700
ANSI,Aluminum Alloy 1100-O,Wrought,90.0,34.0,35.0,23.0,73000,26000,0.33,2700
ANSI,Aluminum Alloy 1100-H12,Wrought,110.0,103.0,12.0,28.0,73000,26000,0.33,2700
ANSI,Aluminum Alloy 1100-H14,Wrought,124.0,117.0,9.0,32.0,73000,26000,0.33,2700
ANSI,Aluminum Alloy 1100-H16,Wrought,145.0,138.0,6.0,38.0,73000,26000,0.33,2700
ANSI,Aluminum Alloy 1100-H18,Wrought,165.0,152.0,5.0,44.0,73000,26000,0.33,2700
ANSI,Aluminum Alloy 1350-O,Wrought,83.0,28.0,11.0,170.0,73000,26000,0.33,2700
ANSI,Aluminum Alloy 1350-H12,Wrought,97.0,83.0,11.0,170.0,73000,26000,0.33,2700
ANSI,Aluminum Alloy 1350-H14,Wrought,110.0,97.0,11.0,170.0,73000,26000,0.33,2700
ANSI,Aluminum Alloy 1350-H16,Wrought,124.0,110.0,11.0,170.0,73000,26000,0.33,2700
ANSI,Aluminum Alloy 1350-H19,Wrought,186.0,165.0,11.0,170.0,73000,26000,0.33,2700
ANSI,Aluminum Alloy 2011-T3,Wrought,379.0,296.0,15.0,95.0,73000,26000,0.33,2700
ANSI,Aluminum Alloy 2011-T8,Wrought,407.0,310.0,12.0,100.0,73000,26000,0.33,2700
ANSI,Aluminum Alloy 2014-O,Wrought,186.0,97.0,18.0,45.0,73000,26000,0.33,2700
ANSI,Aluminum Alloy 2014-T4,Wrought,427.0,290.0,20.0,105.0,73000,26000,0.33,2700
ANSI,Aluminum Alloy 2014-T451,Wrought,427.0,290.0,20.0,105.0,73000,26000,0.33,2700
ANSI,Aluminum Alloy 2014-T6,Wrought,483.0,414.0,13.0,135.0,73000,26000,0.33,2700
ANSI,Aluminum Alloy 2014-T651,Wrought,483.0,414.0,13.0,135.0,73000,26000,0.33,2700
ANSI,Aluminum Alloy Alclad 2014-O,Wrought,172.0,69.0,21.0,170.0,73000,26000,0.33,2700
ANSI,Aluminum Alloy Alclad 2014-T3,Wrought,434.0,276.0,20.0,170.0,73000,26000,0.33,2700
ANSI,Aluminum Alloy Alclad 2014-T4,Wrought,421.0,255.0,22.0,170.0,73000,26000,0.33,2700
ANSI,Aluminum Alloy Alclad 2014-T451,Wrought,421.0,255.0,22.0,170.0,73000,26000,0.33,2700
ANSI,Aluminum Alloy Alclad 2014-T6,Wrought,469.0,414.0,10.0,170.0,73000,26000,0.33,2700
ANSI,Aluminum Alloy Alclad 2014-T651,Wrought,469.0,414.0,10.0,170.0,73000,26000,0.33,2700
ANSI,Aluminum Alloy 2017-O,Wrought,179.0,69.0,22.0,45.0,73000,26000,0.33,2700
ANSI,Aluminum Alloy 2017-T4,Wrought,427.0,276.0,22.0,105.0,73000,26000,0.33,2700
ANSI,Aluminum Alloy 2017-T451,Wrought,427.0,276.0,22.0,105.0,73000,26000,0.33,2700
ANSI,Aluminum Alloy 2018-T61,Wrought,421.0,317.0,12.0,120.0,73000,26000,0.33,2700
ANSI,Aluminum Alloy 2024-O,Wrought,186.0,76.0,20.0,47.0,73000,26000,0.33,2700
ANSI,Aluminum Alloy 2024-T3,Wrought,483.0,345.0,18.0,120.0,73000,26000,0.33,2700
ANSI,Aluminum Alloy 2024-T351,Wrought,469.0,324.0,20.0,120.0,73000,26000,0.33,2700
ANSI,Aluminum Alloy 2024-T4,Wrought,469.0,324.0,20.0,120.0,73000,26000,0.33,2700
ANSI,Aluminum Alloy 2024-T361,Wrought,496.0,393.0,13.0,130.0,73000,26000,0.33,2700
ANSI,Aluminum Alloy Alclad 2024-O,Wrought,179.0,76.0,20.0,170.0,73000,26000,0.33,2700
ANSI,Aluminum Alloy Alclad 2024-T3,Wrought,448.0,310.0,18.0,170.0,73000,26000,0.33,2700
ANSI,Aluminum Alloy Alclad 2024-T351,Wrought,441.0,290.0,19.0,170.0,73000,26000,0.33,2700
ANSI,Aluminum Alloy Alclad 2024-T4,Wrought,441.0,290.0,19.0,170.0,73000,26000,0.33,2700
ANSI,Aluminum Alloy Alclad 202024-T361,Wrought,462.0,365.0,11.0,170.0,73000,26000,0.33,2700
ANSI,Aluminum Alloy Alclad 2024-T81,Wrought,448.0,414.0,6.0,170.0,73000,26000,0.33,2700
ANSI,Aluminum Alloy Alclad 2024-T851,Wrought,448.0,414.0,6.0,170.0,73000,26000,0.33,2700
ANSI,Aluminum Alloy Alclad 2024-T861,Wrought,483.0,455.0,6.0,170.0,73000,26000,0.33,2700
ANSI,Aluminum Alloy 2025-T6,Wrought,400.0,255.0,19.0,110.0,73000,26000,0.33,2700
ANSI,Aluminum Alloy 2036-T4,Wrought,338.0,193.0,24.0,170.0,73000,26000,0.33,2700
ANSI,Aluminum Alloy 2117-T4,Wrought,296.0,165.0,27.0,70.0,73000,26000,0.33,2700
ANSI,Aluminum Alloy 2218-T72,Wrought,331.0,255.0,11.0,95.0,73000,26000,0.33,2700
ANSI,Aluminum Alloy 2219-O,Wrought,172.0,76.0,18.0,170.0,73000,26000,0.33,2700
ANSI,Aluminum Alloy 2219-T42,Wrought,359.0,186.0,20.0,170.0,73000,26000,0.33,2700
ANSI,Aluminum Alloy 2219-T31,Wrought,359.0,248.0,17.0,170.0,73000,26000,0.33,2700
ANSI,Aluminum Alloy 2219-T351,Wrought,359.0,248.0,17.0,170.0,73000,26000,0.33,2700
ANSI,Aluminum Alloy 2219-T37,Wrought,393.0,317.0,11.0,170.0,73000,26000,0.33,2700
ANSI,Aluminum Alloy 2219-T62,Wrought,414.0,290.0,10.0,170.0,73000,26000,0.33,2700
ANSI,Aluminum Alloy 2219-T81,Wrought,455.0,352.0,10.0,170.0,73000,26000,0.33,2700
ANSI,Aluminum Alloy 2219-T851,Wrought,455.0,352.0,10.0,170.0,73000,26000,0.33,2700
ANSI,Aluminum Alloy 2219-T87,Wrought,476.0,393.0,10.0,170.0,73000,26000,0.33,2700
ANSI,Aluminum Alloy 3003-O,Wrought,110.0,41.0,30.0,28.0,73000,26000,0.33,2700
ANSI,Aluminum Alloy 3003-H12,Wrought,131.0,124.0,10.0,35.0,73000,26000,0.33,2700
ANSI,Aluminum Alloy 3003-H14,Wrought,152.0,145.0,8.0,40.0,73000,26000,0.33,2700
ANSI,Aluminum Alloy 3003-H16,Wrought,179.0,172.0,5.0,47.0,73000,26000,0.33,2700
ANSI,Aluminum Alloy 3003-H18,Wrought,200.0,186.0,4.0,55.0,73000,26000,0.33,2700
ANSI,Aluminum Alloy Alclad 3003-O,Wrought,110.0,41.0,30.0,170.0,73000,26000,0.33,2700
ANSI,Aluminum Alloy Alclad 3003-H12,Wrought,131.0,124.0,10.0,170.0,73000,26000,0.33,2700
ANSI,Aluminum Alloy Alclad 3003-H14,Wrought,152.0,145.0,8.0,170.0,73000,26000,0.33,2700
ANSI,Aluminum Alloy Alclad 3003-H16,Wrought,179.0,172.0,5.0,170.0,73000,26000,0.33,2700
ANSI,Aluminum Alloy Alclad 3003-H18,Wrought,200.0,186.0,4.0,170.0,73000,26000,0.33,2700
ANSI,Aluminum Alloy 3004-O,Wrought,179.0,69.0,20.0,45.0,73000,26000,0.33,2700
ANSI,Aluminum Alloy 3004-H32,Wrought,214.0,172.0,10.0,52.0,73000,26000,0.33,2700
ANSI,Aluminum Alloy 3004-H34,Wrought,241.0,200.0,9.0,63.0,73000,26000,0.33,2700
ANSI,Aluminum Alloy 3004-H36,Wrought,262.0,228.0,5.0,70.0,73000,26000,0.33,2700
ANSI,Aluminum Alloy 3004-H38,Wrought,283.0,248.0,5.0,77.0,73000,26000,0.33,2700
ANSI,Aluminum Alloy Alclad 3004-O,Wrought,179.0,69.0,20.0,170.0,73000,26000,0.33,2700
ANSI,Aluminum Alloy Alclad 3004-H32,Wrought,214.0,172.0,10.0,170.0,73000,26000,0.33,2700
ANSI,Aluminum Alloy Alclad 3004-H34,Wrought,241.0,200.0,9.0,170.0,73000,26000,0.33,2700
ANSI,Aluminum Alloy Alclad 3004-H36,Wrought,262.0,228.0,5.0,170.0,73000,26000,0.33,2700
ANSI,Aluminum Alloy Alclad 3004-H38,Wrought,283.0,248.0,5.0,170.0,73000,26000,0.33,2700
ANSI,Aluminum Alloy 3105-O,Wrought,117.0,55.0,24.0,170.0,73000,26000,0.33,2700
ANSI,Aluminum Alloy 3105-H12,Wrought,152.0,131.0,7.0,170.0,73000,26000,0.33,2700
ANSI,Aluminum Alloy 3105-H14,Wrought,172.0,152.0,5.0,170.0,73000,26000,0.33,2700
ANSI,Aluminum Alloy 3105-H16,Wrought,193.0,172.0,4.0,170.0,73000,26000,0.33,2700
ANSI,Aluminum Alloy 3105-H18,Wrought,214.0,193.0,3.0,170.0,73000,26000,0.33,2700
ANSI,Aluminum Alloy 3105-H25,Wrought,179.0,159.0,8.0,170.0,73000,26000,0.33,2700
ANSI,Aluminum Alloy 4032-T6,Wrought,379.0,317.0,9.0,120.0,73000,26000,0.33,2700
ANSI,Aluminum Alloy 5005-O,Wrought,124.0,41.0,25.0,28.0,73000,26000,0.33,2700
ANSI,Aluminum Alloy 5005-H12,Wrought,138.0,131.0,10.0,170.0,73000,26000,0.33,2700
ANSI,Aluminum Alloy 5005-H14,Wrought,159.0,152.0,6.0,170.0,73000,26000,0.33,2700
ANSI,Aluminum Alloy 5005-H16,Wrought,179.0,172.0,5.0,170.0,73000,26000,0.33,2700
ANSI,Aluminum Alloy 5005-H18,Wrought,200.0,193.0,4.0,170.0,73000,26000,0.33,2700
ANSI,Aluminum Alloy 5005-H32,Wrought,138.0,117.0,11.0,36.0,73000,26000,0.33,2700
ANSI,Aluminum Alloy 5005-H34,Wrought,159.0,138.0,8.0,41.0,73000,26000,0.33,2700
ANSI,Aluminum Alloy 5005-H36,Wrought,179.0,165.0,6.0,46.0,73000,26000,0.33,2700
ANSI,Aluminum Alloy 5005-H38,Wrought,200.0,186.0,5.0,51.0,73000,26000,0.33,2700
ANSI,Aluminum Alloy 5050-O,Wrought,145.0,55.0,24.0,36.0,73000,26000,0.33,2700
ANSI,Aluminum Alloy 5050-H32,Wrought,172.0,145.0,9.0,46.0,73000,26000,0.33,2700
ANSI,Aluminum Alloy 5050-H34,Wrought,193.0,165.0,8.0,53.0,73000,26000,0.33,2700
ANSI,Aluminum Alloy 5050-H36,Wrought,207.0,179.0,7.0,58.0,73000,26000,0.33,2700
ANSI,Aluminum Alloy 5050-H38,Wrought,221.0,200.0,6.0,63.0,73000,26000,0.33,2700
ANSI,Aluminum Alloy 5052-O,Wrought,193.0,90.0,25.0,47.0,73000,26000,0.33,2700
ANSI,Aluminum Alloy 5052-H32,Wrought,228.0,193.0,12.0,60.0,73000,26000,0.33,2700
ANSI,Aluminum Alloy 5052-H34,Wrought,262.0,214.0,10.0,68.0,73000,26000,0.33,2700
ANSI,Aluminum Alloy 5052-H36,Wrought,276.0,241.0,8.0,73.0,73000,26000,0.33,2700
ANSI,Aluminum Alloy 5052-H38,Wrought,290.0,255.0,7.0,77.0,73000,26000,0.33,2700
